Repository: x3O8/Material-Dataset-Analysis

# Material-Dataset-Analysis
Analysis of Material Datasets to find trends based on composition

## ABSTRACT
The integration of data science with material science has revolutionized the understanding and optimization of material properties. This study focuses on the analysis of carbon steel properties based on its grade, utilizing a correlation matrix to uncover the relationships between mechanical properties such as ultimate tensile strength (UTS), yield strength (YS), hardness, and ductility, as well as chemical compositions including carbon and manganese content. The objective is to identify significant trends and correlations that can guide material selection and design. 

Datasets for carbon steel were collected from publicly available sources and lab experiments, followed by rigorous data processing and cleaning to ensure accuracy and consistency. Features such as UTS, YS, hardness, elongation, and chemical compositions were extracted and standardized. Statistical methods were then employed to construct a correlation matrix, quantifying the strength and direction of relationships between the various properties. Pearson correlation coefficients were calculated, with the results visualized in a heatmap for easy interpretation. This approach enabled a comprehensive analysis of how different properties interrelate, providing a robust framework for understanding material behavior. 

The results reveal strong positive correlations between the grade of carbon steel and its UTS, YS, and hardness, indicating that higher grades are associated with increased strength and hardness. Conversely, a negative correlation was observed between grade and ductility measures such as elongation and reduction of area, suggesting that higher-grade steels are less ductile. Also, carbon content significantly impacted the mechanical properties, correlating positively with strength and hardness. These findings underscore the critical role of chemical composition in determining the mechanical properties of carbon steel and highlight the value of material informatics, enhanced by meticulous data processing and feature extraction, in advancing material science.

## INTRODUCTION 

Material informatics leverages data science techniques to extract knowledge from material datasets, offering insights into the properties and compositions of various materials. By analyzing large datasets, it facilitates the discovery of meaningful patterns and correlations, leading to improved material selection and design. 

Carbon steel’s mechanical properties, such as ultimate tensile strength (UTS), yield strength (YS), hardness, and ductility, are influenced by its chemical composition, including the contents of carbon, manganese, phosphorus, and sulfur. Identifying the interdependencies among these properties is crucial for developing high-performance materials. This research employs a correlation matrix to systematically explore these relationships, providing insights that can guide the selection and development of carbon steel grades tailored to specific applications. 

To achieve this, datasets were gathered from publicly available sources and laboratory experiments, followed by rigorous data processing, cleaning, and feature extraction. Statistical methods were used to construct a correlation matrix, highlighting the strength and direction of relationships between the properties. The resulting analysis offers a comprehensive understanding of how different mechanical properties and chemical compositions of carbon steel interrelate, underscoring the value of material informatics in advancing material science.

## RESULTS AND DISCUSSIONS 

The analysis of carbon steel properties reveals significant relationships between its mechanical properties and grade, as illustrated by the provided visualizations and correlation matrix. The trends observed in these graphs offer a deeper understanding of how different mechanical properties vary with changes in grade.

#### Fig 3.1. Correlation Matrix  

The correlation matrix offers a quantitative overview of the relationships between various properties of carbon steel. Key observations include: 

Ultimate Tensile Strength (UTS) and Hardness (HB): Both UTS (in MPa and Ksi) and hardness (HB) show very high positive correlations with the grade of carbon steel (0.94), indicating that as the grade increases, both UTS and hardness significantly improve. This is confirmed by the perfect correlation between UTS and hardness (correlation coefficient of 1.0), reflecting that harder steels are inherently stronger. 


Yield Strength (YS): Yield strength (both in MPa and Ksi) also shows a strong positive correlation with the grade (0.63), UTS (0.76), and hardness (0.75), signifying that higher-grade steels exhibit higher yield strength.

File: Datasets/data.csv.csv
SAE Grade,Conditions,UTS (MPa),UTS (Ksi),YS (MPa),YS (ksi),Elongation (%),Reduction (%),Hardness (HB),C (Min),C (Max),Mn (Min),Mn (Max),P (Min),P (Max),S (Min),S(Max),Si (Min),Si (Max),Ni (Min),Ni (Max),Cr (Min),Cr (Max),Mo (Min),Mo (Max),Ti (Min),Ti (Max)
1006,Hot rolled,295,43,165,24,30,55,86,,0.08,0.25,0.4,,0.04,,0.05,,,,,,,,,,
1006,Cold drawn,330,48,285,41,20,45,95,,0.08,0.25,0.4,,0.04,,0.05,,,,,,,,,,
1008,Hot rolled,305,44,170,24.5,30,55,86,,0.1,0.3,0.5, ,0.04,,0.05,,,,,,,,,,
1008,Cold drawn,340,49,285,42,20,45,95,,0.1,0.3,0.5,,0.04,,0.05,,,,,,,,,,
1010,Hot rolled,325,47,180,26,28,50,95,0.08,0.13,0.3,0.5,,0.04,,0.05,,,,,,,,,,
1010,Cold drawn,365,53,305,44,20,40,105,0.08,0.13,0.3,0.5,,0.04,,0.05,,,,,,,,,,
1012,Hot rolled,330,48,185,27,28,50,95,0.1,0.15,0.3,0.6,,0.04,,0.05,,,,,,,,,,
1012,Cold drawn,370,54,310,45,19,40,105,0.1,0.15,0.3,0.6,,0.04,,0.05,,,,,,,,,,
1015,Hot rolled,345,50,190,28,28,50,101,0.13,0.18,0.3,0.6,,0.04,,0.05,,,,,,,,,,
1015,Cold drawn,385,56,325,47,18,40,111,0.13,0.18,0.3,0.6,,0.04,,0.05,,,,,,,,,,
1016,Hot rolled,380,55,205,30,25,50,110,0.13,0.18,0.6,0.9,,0.04,,0.05,,,,,,,,,,
1016,Cold drawn,420,61,350,51,18,40,121,0.13,0.18,0.6,0.9,,0.04,,0.05,,,,,,,,,,
1017,Hot rolled,365,53,200,29,26,50,105,0.15,0.2,0.3,0.6,,0.04,,0.05,,,,,,,,,,
1017,Cold drawn,405,59,340,49,18,40,116,0.15,0.2,0.3,0.6,,0.04,,0.05,,,,,,,,,,
1018,Hot rolled,400,58,220,32,25,50,116,0.15,0.2,0.6,0.9,,0.04,,0.05,,,,,,,,,,
1018,Cold drawn,440,64,370,54,15,40,126,0.15,0.2,0.6,0.9,,0.04,,0.05,,,,,,,,,,
1019,Hot rolled,405,59,225,33,25,50,116,0.15,0.2,0.7,1,,0.04,,0.05,,,,,,,,,,
1019,Cold drawn,455,66,380,55,15,40,131,0.15,0.2,0.7,1,,0.04,,0.05,,,,,,,,,,
1020,Hot rolled,380,55,205,30,25,50,111,0.18,0.23,0.3,0.6,,0.04,,0.05,,,,,,,,,,
1020,Cold drawn,420,61,350,51,15,40,121,0.18,0.23,0.3,0.6,,0.04,,0.05,,,,,,,,,,
1021,Hot rolled,420,61,230,33,24,48,116,0.18,0.23,0.6,0.9,,0.04,,0.05,,,,,,,,,,
1021,Cold drawn,470,68,395,57,15,40,131,0.18,0.23,0.6,0.9,,0.04,,0.05,,,,,,,,,,
1022,Hot rolled,425,62,235,34,23,47,121,0.18,0.23,0.7,1,,0.04,,0.05,,,,,,,,,,
1022,Cold drawn,475,69,400,58,15,40,137,0.18,0.23,0.7,1,,0.04,,0.05,,,,,,,,,,
1023,Hot rolled,385,56,215,31,25,50,111,0.2,0.25,0.3,0.6,,0.04,,0.05,,,,,,,,,,
1023,Cold drawn,425,62,360,53,15,40,121,0.2,0.25,0.3,0.6,,0.04,,0.05,,,,,,,,,,
1025,Hot rolled,400,58,220,32,25,50,116,0.22,0.28,0.3,0.6,,0.04,,0.05,,,,,,,,,,
1025,Cold drawn,440,64,370,54,15,40,126,0.22,0.28,0.3,0.6,,0.04,,0.05,,,,,,,,,,
1026,Hot rolled,440,64,240,35,24,49,126,0.22,0.28,0.6,0.9,,0.04,,0.05,,,,,,,,,,
1026,Cold drawn,490,71,415,60,15,40,143,0.22,0.28,0.6,0.9,,0.04,,0.05,,,,,,,,,,
1030,Hot rolled,470,68,260,38,20,42,137,0.28,0.34,0.6,0.9,,0.04,,0.05,,,,,,,,,,
1030,Cold drawn,525,76,440,64,12,35,149,0.28,0.34,0.6,0.9,,0.04,,0.05,,,,,,,,,,
1035,Hot rolled,495,72,270,40,18,40,143,0.32,0.38,0.6,0.9,,0.04,,0.05,,,,,,,,,,
1035,Cold Drawn,550,80,460,67,12,35,163,0.32,0.38,0.6,0.9,,0.04,,0.05,,,,,,,,,,
1037,Hot rolled,510,74,280,41,18,40,143,0.32,0.38,0.7,1,,0.04,,0.05,,,,,,,,,,
1037,Cold Drawn,565,82,475,69,12,35,167,0.32,0.38,0.7,1,,0.04,,0.05,,,,,,,,,,
1038,Hot rolled,515,75,285,41,18,40,149,0.35,0.42,0.6,0.9,,0.04,,0.05,,,,,,,,,,
1038,Cold Drawn,570,83,485,70,12,35,163,0.35,0.42,0.6,0.9,,0.04,,0.05,,,,,,,,,,
1039,Hot rolled,545,79,300,44,16,40,156,0.37,0.44,0.7,1,,0.04,,0.05,,,,,,,,,,
1039,Cold drawn,605,88,510,74,12,35,179,0.37,0.44,0.7,1,,0.04,,0.05,,,,,,,,,,
1040,Hot rolled,525,76,290,42,18,40,149,0.37,0.44,0.6,0.9,,0.04,,0.05,,,,,,,,,,
1040,Cold drawn,585,85,490,71,12,35,170,0.37,0.44,0.6,0.9,,0.04,,0.05,,,,,,,,,,
1042,Hot rolled,550,80,305,44,16,40,163,0.4,0.47,0.6,0.9,,0.04,,0.05,,,,,,,,,,
1042,Cold drawn,615,89,515,75,12,35,179,0.4,0.47,0.6,0.9,,0.04,,0.05,,,,,,,,,,
1042,"Normalized, Cold drawn",585,85,505,73,12,45,179,0.4,0.47,0.6,0.9,,0.04,,0.05,,,,,,,,,,
1043,Hot rolled,565,82,310,45,16,40,163,0.4,0.47,0.7,1,,0.04,,0.05,,,,,,,,,,
1043,Cold drawn,625,91,530,77,12,35,179,0.4,0.47,0.7,1,,0.04,,0.05,,,,,,,,,,
1043,"Normalized, Cold drawn",600,87,515,75,12,45,179,0.4,0.47,0.7,1,,0.04,,0.05,,,,,,,,,,
1044,Hot rolled,550,80,305,44,16,40,163,0.43,0.5,0.3,0.6,,0.04,,0.05,,,,,,,,,,
1045,Hot rolled,565,82,310,45,16,40,163,0.43,0.5,0.6,0.9,,0.04,,0.05,,,,,,,,,,
1045,Cold drawn,625,91,530,77,12,35,179,0.43,0.5,0.6,0.9,,0.04,,0.05,,,,,,,,,,
1045,"Annealed, Cold drawn",585,85,505,73,12,45,170,0.43,0.5,0.6,0.9,,0.04,,0.05,,,,,,,,,,
1046,Hot rolled,585,85,325,47,15,40,170,0.43,0.5,0.7,1,,0.04,,0.05,,,,,,,,,,
1046,Cold drawn,650,94,545,79,12,35,187,0.43,0.5,0.7,1,,0.04,,0.05,,,,,,,,,,
1046,"Annealed, Cold drawn",620,90,515,75,12,45,179,0.43,0.5,0.7,1,,0.04,,0.05,,,,,,,,,,
1049,Hot rolled,600,87,330,48,15,35,179,0.46,0.53,0.6,0.9,,0.04,,0.05,,,,,,,,,,
1049,Cold drawn,670,97,560,82,10,30,197,0.46,0.53,0.6,0.9,,0.04,,0.05,,,,,,,,,,
1049,"Annealed, cold drawn",635,92,530,77,10,40,187,0.46,0.53,0.6,0.9,,0.04,,0.05,,,,,,,,,,
1050,Hot rolled,620,90,340,50,15,35,179,0.48,0.55,0.6,0.9,,0.04,,0.05,,,,,,,,,,
1050,Cold drawn,690,100,580,84,10,30,197,0.48,0.55,0.6,0.9,,0.04,,0.05,,,,,,,,,,
1050,"Annealed, cold drawn",655,95,550,80,10,40,189,0.48,0.55,0.6,0.9,,0.04,,0.05,,,,,,,,,,
1055,Hot rolled,650,94,355,52,12,30,192,0.5,0.6,0.6,0.9,,0.04,,0.05,,,,,,,,,,
1055,"Annealed, cold drawn",660,96,560,81,10,40,197,0.5,0.6,0.6,0.9,,0.04,,0.05,,,,,,,,,,
1060,Hot rolled,675,98,370,54,12,30,201,0.55,0.65,0.6,0.9,,0.04,,0.05,,,,,,,,,,
1060,"Spheroidized annealed, cold drawn",620,90,485,70,10,45,183,0.55,0.65,0.6,0.9,,0.04,,0.05,,,,,,,,,,
1064,Hot rolled,670,97,370,54,12,30,201,0.6,0.7,0.5,0.8,,0.04,,0.05,,,,,,,,,,
1064,"Spheroidized annealed, cold drawn",615,89,475,69,10,45,183,0.6,0.7,0.5,0.8,,0.04,,0.05,,,,,,,,,,
1065,Hot rolled,690,100,380,55,12,30,207,0.6,0.7,0.6,0.9,,0.04,,0.05,,,,,,,,,,
1065,"Spheroidized annealed, cold drawn",635,92,490,71,10,45,187,0.6,0.7,0.6,0.9,,0.04,,0.05,,,,,,,,,,
1070,Hot rolled,705,102,385,56,12,30,212,0.65,0.75,0.6,0.9,,0.04,,0.05,,,,,,,,,,
1070,"Spheroidized annealed, cold drawn",640,93,495,72,10,45,192,0.65,0.75,0.6,0.9,,0.04,,0.05,,,,,,,,,,
1074,Hot rolled,725,105,400,58,12,30,217,0.7,0.8,0.5,0.8,,0.04,,0.05,,,,,,,,,,
1074,"Spheroidized annealed, cold drawn",650,94,505,73,10,40,192,0.7,0.8,0.5,0.8,,0.04,,0.05,,,,,,,,,,
1078,Hot rolled,690,100,380,55,12,30,207,0.72,0.85,0.3,0.6,,0.04,,0.05,,,,,,,,,,
1078,"Spheroidized annealed, cold drawn",650,94,500,73,10,40,192,0.72,0.85,0.3,0.6,,0.04,,0.05,,,,,,,,,,
1080,Hot rolled,770,112,425,62,10,25,229,0.75,0.88,0.6,0.9,,0.04,,0.05,,,,,,,,,,
1080,"Spheroidized annealed, cold drawn",675,98,515,75,10,40,192,0.75,0.88,0.6,0.9,,0.04,,0.05,,,,,,,,,,
1084,Hot rolled,820,119,450,66,10,25,241,0.8,0.93,0.6,0.9,,0.04,,0.05,,,,,,,,,,
1084,"Spheroidized annealed, cold drawn",690,100,530,77,10,40,192,0.8,0.93,0.6,0.9,,0.04,,0.05,,,,,,,,,,
